Repository: peeraponw/Multiscale_surface_modeling

File: bending/macro_model/MaterialData_CB_um_mod.inp
** 
** MATERIALS
** 
*Material, name=DP1000
*USER MATERIAL,CONSTANTS=824
** E,NU,ceta,eta0,cthetas,cthetat,cthetac,m
 210000,0.3,0.0,0.33333,1.0,1.0,1.0,0.0
** D1,D2,D3,D4,D5,D6,Gf,Dcrit
 1.24,3.0,0.29,0.78,1.24,3.0,5000.0,0.18
** cT1, cT2, cT3, eta2, Cp, T0, cE1, cE2
 0.62,0.00504,0.86,0.9,460000000.0,298.15,0.0059,1.05
** cE3, strrInc, sigdmg, zero, zero, zero, zero, zero
 0.0,50000.0,5000.0,0.0,0.0,0.0,0.0,0.0
** FLOW CURVE
  477.306, 0.00000,  514.636, 0.00011,  573.852, 0.00020,  610.175, 0.00030
  639.817, 0.00040,  661.357, 0.00050,  677.303, 0.00060,  694.840, 0.00070
  705.045, 0.00080,  718.046, 0.00090,  727.558, 0.00100,  784.839, 0.00200
  820.567, 0.00300,  844.964, 0.00400,  864.705, 0.00500,  917.043, 0.01000
  924.392, 0.01100,  931.174, 0.01200,  937.459, 0.01300,  943.306, 0.01400
  948.763, 0.01500,  953.871, 0.01600,  958.663, 0.01700,  963.169, 0.01800
  967.416, 0.01900,  971.424, 0.02000,  975.215, 0.02100,  978.806, 0.02200
  982.213, 0.02300,  985.450, 0.02400,  988.530, 0.02500,  991.464, 0.02600
  994.263, 0.02700,  996.937, 0.02800,  999.493, 0.02900, 1001.941, 0.03000
 1004.287, 0.03100, 1006.539, 0.03200, 1008.701, 0.03300, 1010.780, 0.03400
 1012.782, 0.03500, 1014.711, 0.03600, 1016.571, 0.03700, 1018.366, 0.03800
 1020.101, 0.03900, 1021.779, 0.04000, 1023.403, 0.04100, 1024.977, 0.04200
 1026.502, 0.04300, 1027.983, 0.04400, 1029.420, 0.04500, 1030.756, 0.04600
 1031.907, 0.04700, 1033.020, 0.04800, 1034.096, 0.04900, 1035.137, 0.05000
 1036.146, 0.05100, 1037.124, 0.05200, 1038.074, 0.05300, 1038.996, 0.05400
 1039.892, 0.05500, 1040.763, 0.05600, 1041.612, 0.05700, 1042.438, 0.05800
 1043.244, 0.05900, 1044.029, 0.06000, 1044.796, 0.06100, 1045.546, 0.06200
 1046.278, 0.06300, 1046.994, 0.06400, 1047.694, 0.06500, 1048.380, 0.06600
 1049.052, 0.06700, 1049.711, 0.06800, 1050.357, 0.06900, 1050.990, 0.07000
 1051.612, 0.07100, 1052.223, 0.07200, 1052.823, 0.07300, 1053.413, 0.07400
 1053.993, 0.07500, 1054.563, 0.07600, 1055.125, 0.07700, 1055.677, 0.07800
 1056.222, 0.07900, 1056.758, 0.08000, 1057.286, 0.08100, 1057.807, 0.08200
 1058.320, 0.08300, 1058.827, 0.08400, 1059.327, 0.08500, 1059.820, 0.08600
 1060.307, 0.08700, 1060.787, 0.08800, 1061.262, 0.08900, 1061.731, 0.09000
 1062.194, 0.09100, 1062.652, 0.09200, 1063.105, 0.09300, 1063.553, 0.09400
 1063.995, 0.09500, 1064.433, 0.09600, 1064.866, 0.09700, 1065.294, 0.09800
 1065.718, 0.09900, 1066.138, 0.10000, 1070.115, 0.11000, 1073.753, 0.12000
 1077.111, 0.13000, 1080.233, 0.14000, 1083.154, 0.15000, 1085.899, 0.16000
 1088.489, 0.17000, 1090.942, 0.18000, 1093.271, 0.19000, 1095.490, 0.20000
 1097.609, 0.21000, 1099.636, 0.22000, 1101.579, 0.23000, 1103.446, 0.24000
 1105.243, 0.25000, 1106.974, 0.26000, 1108.645, 0.27000, 1110.259, 0.28000
 1111.821, 0.29000, 1113.334, 0.30000, 1114.801, 0.31000, 1116.225, 0.32000
 1117.608, 0.33000, 1118.953, 0.34000, 1120.262, 0.35000, 1121.537, 0.36000
 1122.779, 0.37000, 1123.991, 0.38000, 1125.174, 0.39000, 1126.329, 0.40000
 1127.457, 0.41000, 1128.561, 0.42000, 1129.640, 0.43000, 1130.696, 0.44000
 1131.731, 0.45000, 1132.744, 0.46000, 1133.737, 0.47000, 1134.711, 0.48000
 1135.666, 0.49000, 1136.604, 0.50000, 1137.524, 0.51000, 1138.428, 0.52000
 1139.315, 0.53000, 1140.188, 0.54000, 1141.045, 0.55000, 1141.889, 0.56000
 1142.718, 0.57000, 1143.534, 0.58000, 1144.337, 0.59000, 1145.128, 0.60000
 1145.907, 0.61000, 1146.674, 0.62000, 1147.429, 0.63000, 1148.174, 0.64000
 1148.908, 0.65000, 1149.631, 0.66000, 1150.345, 0.67000, 1151.048, 0.68000
 1151.742, 0.69000, 1152.427, 0.70000, 1153.103, 0.71000, 1153.770, 0.72000
 1154.429, 0.73000, 1155.079, 0.74000, 1155.722, 0.75000, 1156.356, 0.76000
 1156.983, 0.77000, 1157.602, 0.78000, 1158.214, 0.79000, 1158.819, 0.80000
 1159.417, 0.81000, 1160.008, 0.82000, 1160.592, 0.83000, 1161.170, 0.84000
 1161.742, 0.85000, 1162.307, 0.86000, 1162.867, 0.87000, 1163.420, 0.88000
 1163.968, 0.89000, 1164.510, 0.90000, 1165.047, 0.91000, 1165.578, 0.92000
 1166.104, 0.93000, 1166.624, 0.94000, 1167.140, 0.95000, 1167.650, 0.96000
 1168.156, 0.97000, 1168.657, 0.98000, 1169.153, 0.99000, 1169.644, 1.00000
 1170.131, 1.01000, 1170.614, 1.02000, 1171.092, 1.03000, 1171.566, 1.04000
 1172.036, 1.05000, 1172.501, 1.06000, 1172.963, 1.07000, 1173.420, 1.08000
 1173.874, 1.09000, 1174.324, 1.10000, 1174.770, 1.11000, 1175.212, 1.12000
 1175.651, 1.13000, 1176.086, 1.14000, 1176.518, 1.15000, 1176.946, 1.16000
 1177.371, 1.17000, 1177.792, 1.18000, 1178.210, 1.19000, 1178.625, 1.20000
 1179.037, 1.21000, 1179.446, 1.22000, 1179.851, 1.23000, 1180.254, 1.24000
 1180.653, 1.25000, 1181.050, 1.26000, 1181.443, 1.27000, 1181.834, 1.28000
 1182.222, 1.29000, 1182.607, 1.30000, 1182.990, 1.31000, 1183.370, 1.32000
 1183.747, 1.33000, 1184.121, 1.34000, 1184.493, 1.35000, 1184.862, 1.36000
 1185.229, 1.37000, 1185.594, 1.38000, 1185.956, 1.39000, 1186.315, 1.40000
 1186.673, 1.41000, 1187.028, 1.42000, 1187.380, 1.43000, 1187.730, 1.44000
 1188.079, 1.45000, 1188.424, 1.46000, 1188.768, 1.47000, 1189.110, 1.48000
 1189.449, 1.49000, 1189.786, 1.50000, 1190.121, 1.51000, 1190.455, 1.52000
 1190.786, 1.53000, 1191.115, 1.54000, 1191.442, 1.55000, 1191.767, 1.56000
 1192.091, 1.57000, 1192.412, 1.58000, 1192.732, 1.59000, 1193.049, 1.60000
 1193.365, 1.61000, 1193.679, 1.62000, 1193.992, 1.63000, 1194.302, 1.64000
 1194.611, 1.65000, 1194.918, 1.66000, 1195.223, 1.67000, 1195.527, 1.68000
 1195.829, 1.69000, 1196.129, 1.70000, 1196.428, 1.71000, 1196.725, 1.72000
 1197.020, 1.73000, 1197.314, 1.74000, 1197.607, 1.75000, 1197.897, 1.76000
 1198.187, 1.77000, 1198.474, 1.78000, 1198.761, 1.79000, 1199.046, 1.80000
 1199.329, 1.81000, 1199.611, 1.82000, 1199.891, 1.83000, 1200.170, 1.84000
 1200.448, 1.85000, 1200.724, 1.86000, 1200.999, 1.87000, 1201.273, 1.88000
 1201.545, 1.89000, 1201.816, 1.90000, 1202.086, 1.91000, 1202.354, 1.92000
 1202.621, 1.93000, 1202.887, 1.94000, 1203.151, 1.95000, 1203.414, 1.96000
 1203.676, 1.97000, 1203.937, 1.98000, 1204.196, 1.99000, 1204.455, 2.00000
 1204.712, 2.01000, 1204.968, 2.02000, 1205.222, 2.03000, 1205.476, 2.04000
 1205.729, 2.05000, 1205.980, 2.06000, 1206.230, 2.07000, 1206.479, 2.08000
 1206.727, 2.09000, 1206.974, 2.10000, 1207.220, 2.11000, 1207.465, 2.12000
 1207.708, 2.13000, 1207.951, 2.14000, 1208.192, 2.15000, 1208.433, 2.16000
 1208.672, 2.17000, 1208.911, 2.18000, 1209.148, 2.19000, 1209.385, 2.20000
 1209.620, 2.21000, 1209.855, 2.22000, 1210.088, 2.23000, 1210.321, 2.24000
 1210.552, 2.25000, 1210.783, 2.26000, 1211.013, 2.27000, 1211.242, 2.28000
 1211.469, 2.29000, 1211.696, 2.30000, 1211.922, 2.31000, 1212.147, 2.32000
 1212.372, 2.33000, 1212.595, 2.34000, 1212.817, 2.35000, 1213.039, 2.36000
 1213.260, 2.37000, 1213.480, 2.38000, 1213.699, 2.39000, 1213.917, 2.40000
 1214.134, 2.41000, 1214.350, 2.42000, 1214.566, 2.43000, 1214.781, 2.44000
 1214.995, 2.45000, 1215.208, 2.46000, 1215.421, 2.47000, 1215.632, 2.48000
 1215.843, 2.49000, 1216.053, 2.50000, 1216.262, 2.51000, 1216.471, 2.52000
 1216.679, 2.53000, 1216.886, 2.54000, 1217.092, 2.55000, 1217.297, 2.56000
 1217.502, 2.57000, 1217.706, 2.58000, 1217.909, 2.59000, 1218.112, 2.60000
 1218.314, 2.61000, 1218.515, 2.62000, 1218.715, 2.63000, 1218.915, 2.64000
 1219.114, 2.65000, 1219.312, 2.66000, 1219.510, 2.67000, 1219.707, 2.68000
 1219.903, 2.69000, 1220.099, 2.70000, 1220.294, 2.71000, 1220.488, 2.72000
 1220.682, 2.73000, 1220.874, 2.74000, 1221.067, 2.75000, 1221.258, 2.76000
 1221.449, 2.77000, 1221.640, 2.78000, 1221.830, 2.79000, 1222.019, 2.80000
 1222.207, 2.81000, 1222.395, 2.82000, 1222.582, 2.83000, 1222.769, 2.84000
 1222.955, 2.85000, 1223.140, 2.86000, 1223.325, 2.87000, 1223.509, 2.88000
 1223.693, 2.89000, 1223.876, 2.90000, 1224.059, 2.91000, 1224.241, 2.92000
 1224.422, 2.93000, 1224.603, 2.94000, 1224.783, 2.95000, 1224.962, 2.96000
 1225.142, 2.97000, 1225.320, 2.98000, 1225.498, 2.99000, 1225.675, 3.00000
*Density
 7.85e-18,
*DEPVAR, delete=28
 33
**
